Repository: acdcangus/tb-perovskite

# perovskite-tb — ペロブスカイトのタイトバインディング バンド構造計算
立方晶ハライドペロブスカイト `CsBX₃` (B = Ge, Sn, Pb; X = Cl, Br, I) および
鉛ハライドペロブスカイトの電子バンド構造を、**経験的タイトバインディング (ETB) /
Slater-Koster 法**で計算する Python パッケージです。

> **設計原則: 論文の値を厳密に再現する。ハルシネーション禁止。**
> すべてのモデル方程式・パラメータは査読論文（または arXiv プレプリント）に出典を持ち、
> `data/parameters/*.json` に出典メタデータ付きで保管されます。実装は論文が明示する
> 解析式・数値（バンドギャップ等）に対して自動テストで検証されます（`tests/`）。

## 実装しているモデル（すべて出典付き）

| モデル | 軌道基底 | 対象材料 | 出典 | 検証アンカー |
|---|---|---|---|---|
| Kashikar 13軌道 | B-{s,p} + X-p (13) + SOC | CsBX₃ 全9種 (cubic) | Kashikar, Gupta & Nanda, arXiv:2101.08562 | R点固有値 解析式 (Eq.9) |
| Kashikar 4軌道 最小 | B-{s,p} (4) + SOC | CsBX₃ 全9種 (cubic) | 同上 (Table IV) | バンドギャップ閉形式 |
| Nestoklon sp³ | (s,p)×(Pb,I) + SOC | CsPbI₃ (cubic) | Nestoklon, arXiv:2012.14705 | R点ギャップ ≈ DFT 1.017 eV |
| Nestoklon sp³d⁵s\* | (s,p,d,s\*)×(Pb,I) + SOC | CsPbI₃ (cubic) | 同上 (Table I) | R点ギャップ / SO分裂 1.48 eV |

材料・パラメータ・k 経路はすべて **JSON で入力**します。

## 計算できる物性（共有 `velocity.py` の上に構築）

| カテゴリ | モジュール | 物理量 |
|---|---|---|
| g 因子 / 光学 | `g_factor.py`, `optical.py` | Landé g 因子、複素誘電関数 ε(ω) |
| 非線形・光電流 | `shift_current.py`, `cpge.py` | シフト電流 / BPVE、円偏光光起電力 (CPGE) |
| Berry 位相・トポロジー | `berry.py`, `topology.py`, `polarization.py` | Berry 曲率・AHC・SHC・離散 Chern、Wilson ループ / WCC、KSV 分極 |
| スピン軌道輸送 | `rashba.py`, `edelstein.py` | Rashba 分裂 α_R、Edelstein 電流誘起スピン分極 |
| 輸送・電子格子 | `thermo.py`, `polaron.py` | Boltzmann 熱電 (S/σ/κ_e)、Fröhlich ポーラロン結合 |
| 励起子・構造 | `exciton.py`, `bandengr.py`, `slab.py` | Wannier-Mott 励起子、歪みバンド工学、2D RP スラブ / 超格子 / Stark |

各物性の式・出典・V&V は [docs/numerical-methods.md](docs/numerical-methods.md)（§9–§18）と
[extention/08_tb-perovskite_implementation_report.md](extention/08_tb-perovskite_implementation_report.md) を参照。

## クイックスタート

```bash
pip install -r requirements.txt          # numpy, scipy, matplotlib, pytest
pip install -e .                          # パッケージをインストール

# バンド構造を計算してプロット
python -m perovskite_tb band \
    --params data/parameters/kashikar2021_cubic_13orb.json \
    --material CsPbI3 \
    --config configs/cubic_MRXGM.json \
    --out results/CsPbI3_kashikar13.png

# 検証テスト（論文の値を再現できているか）
pytest -q
```

## ディレクトリ構成（CLAUDE.md 準拠）

```
src/perovskite_tb/   実装本体
data/parameters/     論文から抽出したパラメータ (JSON + 出典)
configs/             実行設定 (材料・モデル・k経路)
tests/               単体テスト・V&V テスト（論文値の再現確認）
docs/                永続ドキュメント（理論・数値解法・V&V 計画 等）
.steering/           作業単位ドキュメント
results/             計算結果（バンド図・数値）
references/          収集論文と文献リスト (references.md)
RESULTS.md           ★ 現在の進捗と再現結果のサマリ（ここを見れば状況が分かる）
```

## ステータス

進捗・再現結果の最新サマリは **[RESULTS.md](RESULTS.md)** を参照してください。

Theme A g-factor production bundle (retroactive). k.p universal relation with TB-derived Delta and P for 9 CsBX3. Main result: lead-free g_h breakdown of the universal relation. See cowork/reports/theme_A_g_factor.md.

File: results/production/theme_A_g_factor/2026-05-23_31374dc/inputs/experimental_band_data.json
{
  "schema_version": "1.0",
  "data_id": "experimental_band_data",
  "description": "Experimental (or literature-DFT) cubic-phase band gaps Eg and conduction-band spin-orbit splittings Delta for CsBX3, used as inputs to the k.p universal g-factor relation (Theme A, A4). Provided by Cowork's literature survey in next_directive.md v2 (2026-05-23, sec.2.2).",
  "provenance_note": "These Eg values come from Cowork's literature survey (directive v2). The cited source papers (Stoumpos 2013 JACS; Lin 2018; Nat.Commun.2022 for Pb) are NOT yet in references/pdfs/ -> flagged for repo ingestion (Cowork task). Pb Delta is from Nestoklon arXiv:2305.10586 Table S2 (in repo). Sn/Ge Delta is computed as Delta = 3*lambda_B from the Kashikar 13-orbital SOC parameters (Kashikar arXiv:2101.08562 Eq.9: the R-point CB SO splitting equals 3*lambda), since direct literature Delta for Sn/Ge is unresolved (Cowork task #18).",
  "units": "eV",
  "uncertainty_note": "Eg literature values carry phase/temperature spread (~0.05-0.1 eV). Sn/Ge Delta (from Kashikar 3*lambda) carries ~+/-20% uncertainty; g-factors are reported with this propagated as a range.",
  "delta_uncertainty_frac": 0.20,
  "materials": {
    "CsPbCl3": {"Eg": 3.04, "Delta": 1.526, "Eg_source": "DOI:10.1038/s41467-022-30701-0 (via Cowork directive v2)", "Delta_source": "Nestoklon arXiv:2305.10586 Table S2", "Delta_method": "literature"},
    "CsPbBr3": {"Eg": 2.36, "Delta": 1.436, "Eg_source": "DOI:10.1038/s41467-022-30701-0 (via Cowork directive v2)", "Delta_source": "Nestoklon arXiv:2305.10586 Table S2", "Delta_method": "literature"},
    "CsPbI3":  {"Eg": 1.73, "Delta": 1.258, "Eg_source": "DOI:10.1038/s41467-022-30701-0 alpha-phase (via Cowork directive v2)", "Delta_source": "Nestoklon arXiv:2305.10586 Table S2", "Delta_method": "literature"},
    "CsSnCl3": {"Eg": 2.85, "Delta": 0.48, "Eg_source": "DOI:10.1021/ja4023298 (Stoumpos JACS 2013, via Cowork directive v2)", "Delta_source": "Kashikar arXiv:2101.08562 Eq.9: Delta=3*lambda_Sn (lambda=0.16)", "Delta_method": "kashikar_3lambda"},
    "CsSnBr3": {"Eg": 1.77, "Delta": 0.48, "Eg_source": "DOI:10.1021/ja4023298 (Stoumpos JACS 2013, via Cowork directive v2)", "Delta_source": "Kashikar arXiv:2101.08562 Eq.9: Delta=3*lambda_Sn (lambda=0.16)", "Delta_method": "kashikar_3lambda"},
    "CsSnI3":  {"Eg": 1.30, "Delta": 0.42, "Eg_source": "DOI:10.1021/ja4023298 (Stoumpos JACS 2013, via Cowork directive v2)", "Delta_source": "Kashikar arXiv:2101.08562 Eq.9: Delta=3*lambda_Sn (lambda=0.14)", "Delta_method": "kashikar_3lambda"},
    "CsGeCl3": {"Eg": 3.40, "Delta": 0.21, "Eg_source": "DOI:10.1063/1.5045820 (Lin 2018, via Cowork directive v2)", "Delta_source": "Kashikar arXiv:2101.08562 Eq.9: Delta=3*lambda_Ge (lambda=0.07)", "Delta_method": "kashikar_3lambda"},
    "CsGeBr3": {"Eg": 2.32, "Delta": 0.21, "Eg_source": "DOI:10.1063/1.5045820 (Lin 2018, via Cowork directive v2)", "Delta_source": "Kashikar arXiv:2101.08562 Eq.9: Delta=3*lambda_Ge (lambda=0.07)", "Delta_method": "kashikar_3lambda"},
    "CsGeI3":  {"Eg": 1.60, "Delta": 0.21, "Eg_source": "DOI:10.1063/1.5045820 (Lin 2018, via Cowork directive v2)", "Delta_source": "Kashikar arXiv:2101.08562 Eq.9: Delta=3*lambda_Ge (lambda=0.07)", "Delta_method": "kashikar_3lambda"}
  }
}
